Repository: lichangda68/materialize

# 材料科学基础 · 五层解析

一个极简 Web MVP：粘贴一句《材料科学基础》教材原句，AI 把它拆成五层讲透，降低专业术语与抽象概念的理解门槛——而不是简单总结教材。

**五层结构**（固定）：

1. **教材原句** — 忠实回显输入
2. **通俗解释** — 用大白话讲清
3. **物理画面** — 用现实生活比喻讲清（配卡通示意图）
4. **底层机理与因果** — 讲清「为什么」
5. **考试理解与常见误区** — 怎么考、易混点（可引用真实真题）

## 技术栈

- 前端：HTML + CSS + 原生 JavaScript（无构建步骤）
- 后端：Node.js + Express
- AI：DeepSeek（OpenAI 兼容，`.env` 里可换成任意 OpenAI 兼容服务）
- 依赖仅 `express` + `dotenv`，LLM 调用用 Node 原生 `fetch`，无 SDK

## 快速开始

```bash

# 1. 安装依赖
npm install

# 2. 配置密钥（.env 已被 .gitignore 忽略，不会提交）
cp .env.example .env

# 编辑 .env，把 DEEPSEEK_API_KEY 换成真实密钥

# 3. 启动
npm start

# 打开 http://localhost:3001
```

> 未配置密钥时服务仍会启动、页面可访问，但调用解析会返回友好的「密钥无效」提示。

## 目录结构

```
src/
  server.js      # 入口：加载配置、注入依赖、监听端口
  app.js         # Express 应用工厂（chat/retrieve 可注入，便于测试）
  config.js      # 读取 .env
  llm.js         # OpenAI 兼容客户端 + 错误归一化
  prompts.js     # 五层解析 / 追问 prompt（含禁止编造约束）
  schema.js      # 输出 JSON 校验与归一化
  retrieval.js   # 真题库关键词检索（无向量库）
  public/        # 前端静态页面
data/
  questions/     # 真题汇编（检索数据源）
  textbook/      # 参考课本 PDF（扫描版，本期不解析）
  figures/       # 教材示意图库（按概念关键词命名的图片，命中优先展示）
test/            # node:test 单元/集成测试
```

## API

| 方法 | 路径 | 说明 |
| --- | --- | --- |
| POST | `/api/parse` | 入参 `{ text, chapter?, page? }` → 返回固定五层 JSON |
| POST | `/api/followup` | 入参 `{ question, context }` → 返回 `{ answer }` |
| GET | `/api/health` | 健康检查 |

五层解析响应结构：

```json
{
  "original": "...",
  "plain_explanation": "...",
  "physical_picture": "...",
  "physical_picture_svg": "<svg ...>...</svg>",
  "mechanism": "...",
  "exam_traps": "...",
  "exam_refs": [ { "year": "2019", "question": "..." } ],
  "figure": "位错.png"
}
```

`exam_refs` 是后端检索到的**真实真题**（命中时非空），用于落地「禁止编造真题」；考试层只能引用这些。

## 教材示意图库

「物理画面」卡片按优先级展示：**教材图库 > 卡通比喻图**。把教材里的关键示意图按概念关键词命名（如 `位错.png`、`铁碳相图.png`）放进 `data/figures/`，命中时自动用教材原图；未命中时 AI 会画一张卡通风格的比喻场景图（如位错塞积 → 高速追尾）。详见 [data/figures/README.md](data/figures/README.md)。

## 测试

```bash
npm test
```

四组测试（无需真实 API key，用 stub 的 `chat`/`retrieve`）：

- `test/schema.test.mjs` — 五键齐全 / 缺字段 / 非 JSON / 代码块容错 / null 保护
- `test/retrieval.test.mjs` — 切题 / 命中 / 未命中 / 条数上限
- `test/figure.test.mjs` — 教材图库概念匹配
- `test/parse.test.mjs` — 空输入 400 / 长文本 400 / LLM 抛错 502 / 成功返回五层 / 追问

## 设计约束（遵守「禁止事项」）

- 不编造教材内容、页码、真题、数据、文献：考试层只能引用检索到的真实真题，prompt 中明确禁止自造年份/题号。
- 不为通俗而改变科学含义：prompt 硬约束 + 不确定时明确写「不确定」。
- 不擅自增加 V0.1 范围外功能：无登录、支付、数据库；不做 PDF 解析、向量库、流式输出。

## 后续扩展预留

- `retrieval.js` 的 `retrieve(text)` 是单一检索接口，未来可替换为向量检索或接入 `data/textbook/参考课本.pdf` 的 PDF 划词，无需改动其它模块。
- 追问的后端无状态、前端传历史，未来若需多用户会话可平滑迁移到服务端存储。

File: data/questions/大连海事大学材料科学基础真题汇编2007-2025.md
# 大连海事大学《材料科学基础》考研真题汇编（2007-2025）

> **整理说明**：本汇编收录大连海事大学硕士研究生招生考试《材料科学基础》科目 2007-2025 年真题及参考答案，内容整理自知识库多份真题资料（含打印版70张合集、各年度单独文件、速背版、章节分类版等）。
> **使用提示**：历年真题高频考点包括——①Fe-Fe₃C相图分析及杠杆定律计算；②渗碳动力学计算（阿伦尼乌斯公式）；③晶面晶向指数作图；④位错理论（Frank-Read源、位错反应判据）；⑤强化机制（固溶/细晶/加工硬化/第二相）；⑥均匀形核与非均匀形核；⑦扩散影响因素；⑧回复-再结晶-晶粒长大。相图大题几乎年年必考（0.2%/0.3%/0.45%/0.65%/1.2%/1.3%/1.4%含碳量合金分析交替出现），渗碳计算为高频计算题（927℃→870℃同效果渗碳时间）。

---

## 目录

| 年份 | 内容概要 | 来源文件 |
|:----:|---------|---------|
| 2007 | 名词20题+简答10题+相图作图计算 | 2007-2013合集/打印版70张 |
| 2008 | 简答作图计算12题（含0.3%C相图大题30分） | 同上 |
| 2009 | 名词+单选+判断+相图+简述+作图+论述 | 同上 |
| 2010 | 名词+作图+填空+判断+相图计算+简述 | 同上 |
| 2011 | 判断+名词+简答+扩散+位错反应+相图 | 同上 |
| 2012 | 名词+选择30分+作图+简述+相图大题 | 同上 |
| 2013 | 专硕914/学硕822（名词+选择+计算） | 打印版70张 |
| 2014 | 名词+作图+简述+论述+计算+相图 | 2014年材料科学基础.pdf |
| 2015 | 名词+简答+计算（知识点提纲版） | 2015年doc/打印版70张 |
| 2016 | 选择+名词+作图+简答+计算（14题） | 2016真题.docx |
| 2017 | 选择+简答+计算+作图（含渗碳计算） | 17年真题.doc |
| 2018 | 简答作图计算12题（学硕/专硕区分） | 2018.doc |
| 2019 | 选择20题+论述+计算（铁碳相图） | 打印版70张 |
| 2020 | 简答5题+相图计算（含参考答案） | 2020.pdf |
| 2021 | 选择+简答+计算（含参考答案） | 2021.pdf |
| 2022 | 名词+简答8题（含详细解答） | 2022真题详细版.pdf |
| 2023 | 名词+画图+简答+计算+综合（含标准答案） | 2023真题.pdf |
| 2024 | 选择+简答+相图分析（铜拉伸+0.3%C） | 2024年考题.docx |
| 2025 | 选择10题+简答计算（含答案解析） | 25真题.pdf/2025答案.pdf |

---

# 2007 年真题（题号：818）

**适用专业**：材料科学与工程、载运工具运用工程

## 一、名词解释（每小题3分，共60分）

1. 固溶体　2. 偏析　3. 相变　4. 固溶强化　5. 原子配位数　6. 超点阵　7. 非均匀形核　8. 结构起伏　9. 堆垛层错　10. 不全位错　11. 再结晶　12. 成分过冷　13. 拓扑密堆相　14. 电子浓度　15. 包申格效应　16. 反应扩散　17. 致密度　18. 置换固溶体　19. 空间点阵　20. 珠光体

**参考答案（部分）**：
- **固溶体**：以一种组元为溶剂，在其晶体点阵中溶入其他组元原子所形成的均匀混合的固态溶体。
- **偏析**：化学成分的不均匀性。
- **相变**：从一种相到另一种相的转变。
- **固溶强化**：固溶体的强度随溶质含量增加，合金强度、硬度提高，塑性下降的现象。
- **珠光体**：铁素体和渗碳体的机械混合物。

## 二、简答题（每题5分，共50分）

1. 简述贝氏体转变的基本特征
2. 根据凝固理论，说明晶粒细化的基本途径
3. 简述高分子化合物的基本性质
4. 金属为什么具有良好的塑性
5. 简述扩散型相变的一般特征
6. 简单解释低碳钢的应变时效现象
7. 何谓超塑性？产生的条件是什么？
8. 通过哪些方法可以获得细小的再结晶组织
9. 说明影响扩散系数的主要因素
10. 为什么滑移面和滑移方向往往是金属晶体中原子排列最密的晶面和晶向？

**参考答案要点**：
- 晶粒细化途径：增加过冷度；加入形核剂（变质处理）；振动/搅拌促进形核。
- 获得细小再结晶组织：变形度大于临界变形量且越大越细；退火温度影响；原始晶粒小则细。
- 影响扩散因素：温度、固溶体类型、晶体结构、晶体缺陷、化学成分、应力。

## 三、作图与计算（40分）

1. 画出 Fe-Fe₃C 相图，标出重要点的温度与含碳量，填出各区域的组织组成物。（15分）
2. 分析含碳3.5%的Fe-C合金的平衡凝固过程，画出冷却曲线和室温时的显微组织示意图。（15分）
3. 用杠杆定律计算该合金在室温时的相组成物的量。（10分）

---

# 2008 年真题（题号：820）

**适用专业**：材料科学与工程

## 试题（题1-12，多为简答/作图/计算）

1. 画出立方晶系中 (11̄1) 和 (1̄10) 晶面以及 [11̄2] 和 [1̄11] 晶向。（10分）
2. 什么是置换固溶体？什么是间隙固溶体？简述影响置换固溶体固溶度的主要因素。（10分）
3. 简述空间点阵和晶体结构的含义及其主要区别。（10分）
4. 说明扩散系数公式中 D₀ 和 Q 的含义，简述影响扩散的因素。（10分）
5. 什么是滑移系？简述金属的面心立方、体心立方和密排六方结构中滑移面、滑移方向及滑移系的个数，比较三种结构金属的塑性。（10分）
6. 简述工程材料的分类及其结合键特性。（10分）
7. 冷变形会使金属材料的位错增殖，简述最常见的弗兰克-瑞德位错增殖机制。（10分）
8. 什么是热过冷？什么是成分过冷？简述成分过冷对于固溶体合金凝固时生长形态的影响。（10分）
9. 简述固体材料界面的主要类型及晶界的主要特性。（10分）
10. 简述经冷塑性变形的金属材料在退火过程中组织和性能的变化。（10分）
11. 强化金属材料的主要方式有哪些？分析其强化机制，针对每种强化方式，简述可采取的强化措施。（20分）
12. 简要分析 Fe-Fe₃C 相图中的 ES 线、GS 线和 PQ 线的含义；现有一缓慢冷却的含碳质量分数为 0.3% 的 Fe-C 合金，请：（30分）
    (1) 画出该合金结晶过程组织示意图，并指出组织转变特点。
    (2) 指出室温下的组织组成物及相组成物，并计算其相对质量份数。
    (3) 与含碳质量分数为 0.6% 的 Fe-C 合金相比，分析该合金的力学性能特点（强度、硬度及塑性）。
    (4) 对该合金进行表面渗碳处理，如果渗碳气体浓度为 Wc=1.2，画出渗层的碳浓度分布图和组织示意图。

**参考答案要点**：
- 强化方式：加工硬化（位错密度↑）、细晶强化（晶界↑）、固溶强化（溶质钉扎）、第二相强化（分散微粒）。
- 置换固溶体：溶质占溶剂阵点；间隙固溶体：溶质在间隙。影响固溶度因素：原子尺寸、电负性、价电子数等。

---

# 2009 年真题（题号：818）

**适用专业**：材料科学与工程、载运工具运用工程

## 一、名词解释（每题5分，共30分）

间隙固溶体；2. 珠光体；3. 莱氏体；4. 回复；5. 反应扩散；6. 成分过冷

## 二、单选题（每题3分，共21分）

1. 理想的密排六方结构的原子配位数为（ ）个。A.8 B.10 C.12 D.14
2. 体心立方结构中原子的最密排晶向族是（ ）。A.[110] B.〈100〉 C.[112] D.〈111〉
3. 置换合金中置换原子的扩散系数远小于空位的扩散系数，因为（ ）
4. 若晶体在两个滑移系之间实现交滑移，则这两个滑移系：（ ）
5. 界面能最低的相界面是：A.共格界面 B.孪晶界 C.小角度晶界 D.大角度晶界
6. 晶粒尺寸和形核率 N、线长大速度 v 之间的关系是：（ ）
7. 以下反应属于共晶反应的是：（注：L 表示液体）（ ）

## 三、判断题（每题3分，共21分）

1. 位错上的割阶是在位错的交割过程中形成的。
2. 对面心立方晶体而言，表面能最低的晶面是（110）晶面。
3. 间隙相和间隙固溶体的区别是间隙相结构比间隙固溶体的结构简单。
4. 有两个能量都为E的同向右螺旋位错线，当无限靠近时总能量为2E。
5. 高聚物中的大分子无论是呈无定型态还是结晶态，随着变形程度的增加都逐渐发生沿外力方向的定向排列，从而产生了应变硬化。
6. 液态金属的结构特点是短程有序，长程无序。
7. 所有的陶瓷材料都属于良好的绝缘体。

## 四、作图分析计算题（共30分）

1. 画出 Fe-Fe₃C 平衡相图：（14分）①画出共晶反应及共析反应部分；②标明各特征温度、成分点；③写出单相区（γ-Fe, α-Fe, L）和各相区。
2. 根据该平衡相图，写出共晶反应、共析反应方程式。（4分）
3. 画出含碳 0.45wt.%C 的铁-碳合金的冷却曲线和室温下的组织示意图，并计算在室温下各组织的组成比例是多少？各相的组成比例是多少？（12分）

## 五、简述题（20分，每小题10分）

1. 分析非均匀形核比均匀形核容易的原因，并说明细化晶粒的途径和方法。
2. 试用位错理论解释单晶体的加工硬化现象。

## 六、作图题（8分）

1. 在立方晶胞中画出晶面：(021)，(112)。
2. 在立方晶胞中画出晶向：[212]，[101]。

## 七、综合题（20分）

铜是工业上常用的一种金属材料……提出几种强化铜合金的方法，并说明其强化机理。

---

# 2010 年真题（题号：819）

## 一、名词解释（30分，每小题3分）

间隙固溶体；金属化合物；过冷度；共晶反应；组织；相；铸锭偏析缺陷；加工硬化；再结晶；屈服强度。

## 二、用图表示出立方晶系晶体的以下晶面（或晶向）指数所代表的晶面和晶向（20分，每小题5分）

1. (110)　2. (121)　3. [111]　4. [112]

## 三、填空（20分）

1. 立方晶系中 <100> 晶向族共有 6 个晶向，他们是 ______、______、______、______ 和 ______。（6分）
2. 金属的结晶过程是晶核的 ______ 和 ______。（4分）
3. 金属扩散过程的主要机制包括：______ 和 ______ 两种。（4分）
4. 晶体中位错的类型分为：______、______ 和 ______ 三种。（6分）

## 四、判断题（20分，每小题5分）

1. 二元合金中具有共晶成分的合金，完全熔化后，在冷却至室温时得到的是完全的共晶组织。
2. 面心立方晶体的滑移系是{110}/<112>。
3. 工件在淬火过程中会产生变形甚至开裂，其原因是淬火过程中工件内部存在组织应力和热应力。
4. 刃型位错的位错线运动方向与位错线平行。

## 五、画图计算题（40分）

1. 画出 Fe-Fe₃C 平衡相图；（10分）
2. 标出特征点成分和温度以及各相区的相；（8分）
3. 指出含碳量为0.45%的钢（Fe-C合金），从奥氏体区（980℃）缓慢冷却到室温，组织组成中有哪些相，并计算组织组成中各相的重量百分比。（12分）
4. 画出含碳量1.20%的钢的冷却曲线及组织转变示意图。（10分）

## 六、简述题（20分）

1. 晶体塑性变形主要通过滑移进行，简述金属滑移变形的特点。（10分）
2. 冷拔钢丝生产中，经几次拉拔后，需要进行一次退火处理，再进行拉拔变形到最终尺寸，为什么要进行中间退火处理？简述其原因。（10分）

---

# 2011 年真题（题号：819）

## 一、判断下列命题正确与否（每小题2分，共20分）

1. 晶体滑移的方向就是该滑移面内位错线运动的方向。
2. 晶体中可以形成纯刃型位错环。
3. 螺型位错线只能进行滑移运动，不能进行攀移运动。
4. 就其本质而言，孪晶也是层错。
5. 空位的存在，总是使晶体的自由能升高。
6. 位错的存在，总是使晶体的自由能升高。
7. 在固相不扩散、液相完全混合的条件下，固溶体凝固中不可能出现成分过冷。
8. 二元合金相图中，液相线与固相线间距离越大，则合金的流动性越差。
9. 金属的热加工与冷加工是以变形加工的温度高低来区别的。
10. 再结晶形核与长大的驱动力都来源于晶界能。

## 二、名词解释（每小题4分，共20分）

1. 空间点阵　2. 形核功　3. 置换固溶体　4. 比重偏析　5. 交滑移

## 三、简答题（每小题6分，共30分）

1. 铁-碳合金中可能存在的渗碳体有哪几种？
2. 写出三元系中四相包共晶平衡转变反应式，并说明在其四相平衡平面上、下分别有几个三相平衡棱柱？
3. 何谓上坡扩散？其产生的条件是什么？
4. 什么是能量起伏？它与凝固中晶体均匀形核有什么关系？
5. 什么是成分过冷？它对液固界面的形貌有何影响？

## 四、写出菲克第一定律的数学表达式，并说明其意义。简述影响扩散的因素。（15分）

## 五、下列位错反应能否进行？并说明理由。（15分）

b₁ = b₂ + b₃，其中 b₁ = a/2[110]，b₂ = a/6[12̄1]，b₃ = a/6[211]

## 六、金属发生塑性变形后，显微组织、结构发生什么变化？性能发生哪些变化？（15分）

## 七、简要说明加工硬化现象带来的利与弊。如何消除加工硬化现象？（15分）

## 八、计算与作图题（20分）

1. 画出 Fe-Fe₃C 相图，并标出相应组织，写出该相图中所有三相平衡转变的类型和转变反应式。
2. 画出含碳 1.3% 的铁碳合金冷却曲线及其室温下组织示意图；在室温下，它由什么相组成，各相的比例是多少？

---

# 2012 年真题（题号：823）

## 一、名词解释（每个4分，共20分）

1. 中间相　2. 金属键　3. 上坡扩散　4. 加工硬化　5. 均匀形核

## 二、选择题（每个2分，共30分）

1. 大多数盐类、碱类和金属氧化物主要以离子键方式结合，其基本特点是___。
2. 氯化铯(CsCl)为有序体心立方结构，它属于___。
3. 密排六方晶体结构原子的配位数为___。
4. 立方晶体结构中，______ 晶向位于(111)晶面上。
5. 在面心立方晶体中，a/2[10̄1] 位错和 a/2[011] 位错发生反应后生成的新位错是___。
6. 面心立方晶体结构中单位位错的柏氏矢量为___。
7. 图1所示的相界面为______。
8. 柏氏矢量垂直于位错线的位错为______。
9. 通常把柏氏矢量等于单位点阵矢量的位错称为______。
10. 按照固体中原子扩散的路径，分为晶内扩散、晶界扩散和表面扩散，其扩散系数分别用 D₁、D₂ 和 D₃ 表示，则______。
11. 方铁矿(FeO)中部分 Fe²⁺ 离子被氧化为 Fe³⁺，为了保持电荷中性，就会出现______。
12. 金属材料经过冷加工变形后，回复退火的主要作用是______。
13. 形成临界晶核时，系统自由能仍是增高的，增值相当于其表面能的______。
14. 反应式 δ ↔ α + β + γ 表示____。
15. 合金凝固过程中，当液-固界面前沿有较大的成分过冷时，界面呈____生长。

## 三、作图题（12分）

在立方晶胞中画出 (211)、(113) 晶面以及 [310]、[021] 晶向。

## 四、简述题（10分）

简述间隙固溶体和置换固溶体的结构特点，溶质原子的溶入如何影响固溶体的点阵常数和力学性能？

## 五、作图分析题（10分）

请作图分析说明弗兰克-里德（Frank-Read）源的位错增殖机制。

## 六、简述题（12分）

简述影响固态晶体中扩散的主要因素。

## 七、简答题（10分）

对具有面心立方晶体结构的铜单晶进行拉伸试验，请问：(1) 该晶体中有哪些滑移系？(2) 画出 (1̄11) 滑移面及该滑移面上的滑移方向。(3) 如果沿 [001] 方向拉伸，写出 (111) 滑移面上可能启动的滑移系？

## 八、作图题（10分）

作图分析冷变形金属退火的三个阶段中晶粒形状和大小的变化。

## 九、计算与作图题（10分）

在纯金属凝固过程中，假设在过冷液相中，出现一个半径为 r 的球形晶胚，请：(1) 写出体系自由能变化的表达式，简述其含义。(2) 画出自由能随晶胚半径 r 的变化曲线，标出临界晶核半径和形核功。(3) 求出临界晶核半径和形核功的表达式。

## 十、综合题（26分）

1. 绘制 Fe-Fe₃C 相图。（6分）
2. 现有一缓慢冷却的含碳质量分数为 0.2% 的 Fe-C 合金，请：(1) 画出该合金的冷却曲线。(2分) (2) 画出该合金凝固过程组织示意图。(6分) (3) 指出室温下的组织组成物及相组成物，并计算其相对质量份数。(6分) (4) 与含碳质量分数为 0.6% 的 Fe-C 合金相比，分析该合金的力学性能特点（强度、硬度及塑性）。（4分）(5) 如果对该合金进行表面渗碳处理，指出可选取的渗碳温度范围，简述设计渗碳温度时应考虑的因素。(2分)

---

# 2013 年真题（专硕 914 / 学硕 822）

## 专硕（914）部分

**名词解释**：氢键、置换固溶体、反应扩散、再结晶温度、结构起伏

**其他题型**：选择题；铸锭组织；间隙相与间隙固溶体异同；位错环；渗碳计算；FCC晶面作图；形核率；细晶强化；渗碳体类型。

## 学硕（822）部分

**名词解释**：能量起伏、动态过冷、扩散激活能、组织、金属间化合物、马氏体、微观偏析、固溶强化、不全位错、位错攀移

**其他题型**：填空；作图；扩散定律推导；Fe-Fe₃C 相图（1.0%C合金分析）；强化方法论述。

---

# 2014 年真题

## 一、名词解释

金属键、位错、点阵畸变、再结晶温度、偏析、形变织构、滑移系、孪生、上坡扩散、柯肯达尔效应、成分过冷、固溶体、共析转变、珠光体

## 二、作图题

1. 在立方晶胞中画出晶面 (110)、(112)
2. 在立方晶胞中画出晶向 [110]、[111]

## 三、简述题

简述形变过程中位错增殖机制并画出示意图

## 四、论述题

简述合金强化的几种机制，并解释强化原因

## 五、论述题

试写出菲克第一定律的数学表达式，说明其意义，简述影响扩散的因素

## 六、计算题

已知黄铜的再结晶激活能为 250 kJ/mol，该合金在 400℃ 恒温下完成再结晶需要 1 小时，求该合金在 390℃ 恒温下完成再结晶需要多少时间？

## 七、简述题

简述二元系中共晶、包晶和共析反应的特点，计算各相平衡时的自由度

## 八、根据 Fe-Fe₃C 相图，回答下面问题

画出铁碳相图，分析含碳量为 0.65% 成分的合金平衡冷却过程，确定室温时的组织组成并确定各自的相对含量。

---

# 2015 年真题

**名词解释**：柯肯达尔效应、固溶体、相率、伪共晶、过冷度、共析反应、上坡扩散、滑移系

**简答与计算题**：
1. 空间点阵和晶体结构的区别？
2. 求体心立方和面心立方致密度（计算题）
3. 影响置换固溶体的因素？
4. 影响再结晶温度的因素
5. 为什么最密排面、最密排方向最容易发生滑移？
6. 铸锭那三个晶区和形成过程
7. 位错反应能否进行（分方向方面和能量方面答，能量是降低的过程），有两个反应，其中一个能量条件不满足。

---

# 2016 年真题

## 一、选择题（12分）

## 二、名词解释

致密度、固溶体、间隙相、伪共晶体、珠光体、枝晶偏析、均匀形核、配位数、间隙固溶体、电子浓度

## 三、作图题

画出（123）[3̄46] 晶面晶向

## 四、简答题

1. 固溶体凝固与纯金属凝固相比不同点
2. 何谓扩散激活能？置换扩散激活能与间隙扩散激活能的大小？
3. 调幅分解反应与一般形核长大机制不同
4. 影响金属及合金再结晶过程因素
5. 何谓固溶强化？简述其机理
6. 铁碳合金中可能出现渗碳体有几种？其成分及形态？

## 五、计算题

1. 求 [321] 与 [401] 晶向夹角
2. 判断（-110）、（132）、（311）是否属于同一晶带
3. 计算面心立方晶胞的致密度
4. 在面心立方晶胞 [001] 上施加 69 兆帕力，试求滑移系（112）[11̄1] 分切应力
5. 利用书上公式求渗碳所需时间

---

# 2017 年真题

## 一、选择题

2. 在离子晶体中，阴离子扩散只能进入（ ）A. 阳离子空位 B. 阴离子空位 C. 阳或阴离子
3. 临界分切应力大小与（ ）无关 A. 晶体类型 B. 轴向拉应力 C. 温度
4. 氯化钠晶体中，每个点阵（ ）A. 1个氯离子 B. 1个钠离子 C. 1个氯离子和1个钠离子
5. Au价电子数为1，Al价电子数为3，化合物Au₃Al电子浓度（ ）A. 2/3 B. 7/4 C. 21/13
6. 空位造成点阵畸变，使晶体内能升高，（ ）晶体的热力学稳定性 A. 降低 B. 增加 C. 不影响
7. 平衡条件下，多晶体晶粒在二维平面的三叉晶界多面角度是（ ）A. 150° B. 90° C. 120°
8. 曲线a代表（ ）A. 金属材料 B. 离子晶体材料 C. 高分子材料

## 二、简答题

1. 溶质原子对固溶体点阵常数、力学性能、物理、化学性能有怎样的影响？
2. 位错环如图，其柏氏矢量 b 平行于 AC（13年专硕题）
3. 经塑性变形后，组织性能如何变化？
4. 什么是非均匀形核，分析影响因素？

## 三、计算题

1. 含碳量为0.25%，渗层0.5mm处碳浓度为0.8%，渗碳气体浓度为1.2%，在927℃进行渗碳需10h，已知 Q=137.522kJ/mol。问如果在870℃进行同样效果处理，需多长时间？
2. 在Fe中形成1mol空位能量104.675kJ，试从20℃升至850℃空位数目增加多少倍？

## 四、作图题

1. 画出 FCC、BCC、HCP 质点模型
2. 晶体结构特征表

## 五、分析题

分析材料强化的主要方式及其位错机制

## 六、Fe-Fe₃C相图大题

1. 画含碳量为0.3% Fe-C冷却曲线示意图
2. 凝固过程组织示意图，并指出组织转变特点
3. 计算组织组成物和相组成物的含量
4. 与碳含量为0.6% Fe-C比，分析合金力学性能特点（强度，硬度及塑性）

---

# 2018 年真题（学硕/专硕区分）

1. 画出金属键的示意图，分析金属键的结构特点、作用力来源及特性
2. 画出 fcc 密排面上原子排列方式，分析计算其原子的配位数和面密度（专硕）
3. 分析计算 hcp 原子的配位数和面密度（学硕）
4. 按晶体的钢球模型，其球的直径不变，当 Fe 从 fcc 变成 bcc 时，计算其体积膨胀为多少
5. 分析论述影响扩散的因素
6. 简述刃型位错和螺型位错的结构特点（专硕）
7. 简述刃型位错和螺型位错的异同点（学硕）
8. 低碳钢应力-应变曲线特点，画图说明并解释
9. 什么是固溶强化？请分析固溶强化机制及影响固溶强化的因素
10. 简述典型的合金铸件组织及缺陷，并分析其形成原因
11. 对具有面心立方结构的铜单晶试样进行拉伸试验：
    (1) 在晶胞中画出 (1̄11) 晶面及在该晶面上可能滑移的晶向并写出其滑移系
    (2) 若沿晶体的 [001] 方向拉伸，分析可能启动的滑移系
    (3) 分析并画出存在于 (1̄11)[011] 滑移系上刃型位错线和螺型位错线，并写出其晶向指数
12. 对含碳量 C 为 0.25% 的铁碳合金退火后：
    (1) 室温下包含哪些相，计算其相对量
    (2) 室温下由哪些组织组成物构成，画出组织示意图，并计算各自相对量
    (3) 在室温下该合金经过较大的塑性变形后，其组织和性能发生哪些变化？
    (4) 变形后进行再结晶处理，再结晶退火如何确定？分析影响再结晶后晶粒大小因素

---

# 2019 年真题

## 一、选择题（20题）

涵盖：键合、配位数、晶体缺陷、细晶强化、杠杆定律、珠光体等知识点

## 二、论述题

1. 影响再结晶的因素
2. 铸锭三晶区及其形成
3. 扩散机制
4. 三元系四相平衡
5. 垂直截面图分析

## 三、计算题

1. BCC 滑移分切应力计算
2. 渗碳时间计算
3. Fe-Fe₃C 相图及共晶凝固分析

---

# 2020 年真题（含参考答案）

## 一、简答题

1. 回复阶段特性？
2. 滑移特点？
3. 非均匀形核形核率因素？
4. 简述形变强化和第二相强化？
5. 请计算面心立方晶格的线密度和面密度？

**参考答案：**

**1. 回复阶段特性**：回复是一个弛豫过程，其特点如下：
①没有孕育期；
②在一定温度下，初期的回复速率很大，随后逐渐变慢，直到趋近于零；
③每一温度的回复程度都有一极限值，退火温度越高，这个极限也越高，而达到此极限值所需的时间也越短；
④预变形量越大，起始的回复速率也越快，晶粒尺寸减小也有利于回复过程的加快。

**2. 滑移特点**：发生在最密排面和最密排方向；在切应力下进行，存在临界分切应力；滑移后两边晶体保持一致；伴随晶体转动，滑移方向旋转到最大切应力方向。加剧后，出现交滑移和多系滑移。

**3. 非均匀形核及形核率因素**：非均匀形核：新相优先在母相中存在异质处形核，即依附于液相中的杂质和外来表面形核。
非均匀形核影响因素：
①过冷度越大，形核率越高
②外来物质表面结构
③外来物质表面形貌（表面下凹有利于形核）

**4. 形变强化**：冷加工变形后，合金的强度硬度提高，韧性塑性下降的强化手段。（强化机制：位错密度不断增加，产生割阶缠结等，使位错运动阻力增加，从而提高金属的强度硬度，韧性塑性下降的方式）（措施：冷变形）
**第二相强化**：第二相以细小微粒分布在基体相中，产生显著强化效果，强度硬度提高，耐磨性提高（强化机制：不可变形微粒弥散强化，奥罗万机制，即位错绕过障碍物形成位错环；可变形微粒沉淀强化，位错运动切过微粒，形成割阶，阻碍位错运动）（措施：变质，形成硬质第二相）

**5. 面心立方晶格的线密度和面密度**：
- 最密排面（111）原子密度 0.74
- fcc 晶面(100)面密度：2/a²
- (111)面面密度：4√3/(3a²)
- (110)面面密度：√2/a²
- 线密度：密排方向[110]为 √2/a；[111]为 √3/(3a)
- bcc 最密排晶向为〈110〉，面密度 √3/(3a²)

## 二、计算题（相图大题）

1. 写出包晶反应、共析反应方程式：L+δ→γ（包晶）；γ→α+Fe₃C（共析）
2. 画相图
3. 0.3%C合金：组织组成 α+P：
   w(α) = (0.77-0.3)/(0.77-0.0218)×100%，w(P) = (0.3-0.0218)/(0.77-0.0218)×100%
   相组成 Fe₃C 和 α：
   w(α) = (6.69-0.3)/(6.69-0.0218)×100%，w(Fe₃C) = (0.3-0.0218)/(6.69-0.0218)×100%
4. C%越高，强度、硬度越高，塑性越差

---

# 2021 年真题（含参考答案）

## 一、选择题1-10（每道题2分）

1. 物理键既无饱和性又无方向性的化学键是（金属键、离子键）。
2. 纯金属凝固时界面呈树枝状生长是在（负梯度下）。
3. 既能提高强度又能提高塑性的是（细晶强化）。
4. 发生塑性变形至少需要几个滑移系（5个）。
5. 螺型位错没有多余的半原子面，因此不会发生（B）运动。A. 单滑移 B. 交滑移 C. 攀移
6. 面心立方结构的铜中每个铜原子在本层&lt;111&gt;面上的原子配位数是（A）。A. 12 B. 6 C. 4
7. 【111】在以下哪个晶面上（ ）。
8. 二元合金非平衡凝固过程完成后，枝晶之间最后凝固的部分（B）。A. 富高熔点组元 B. 富低熔点组元 C. 达到合金平均成分
9. 反应式 δ ↔ α + β + γ 表示（A）。A. 共析转变 B. 包析转变 C. 包共析转变
10. 未知

## 二、比较刃型位错和螺型位错异同？（10分）

**参考答案**：
- 刃型位错：①有一个额外的半原子面；②位错线不一定是直线；③滑移面只有一个（位错线与滑移矢量互相垂直）；④周围点阵发生弹性畸变，既有切应变又有正应变；⑤弹性畸变区是几个原子间距宽的狭长管道。刃型位错是线缺陷。
- 螺型位错：①无额外半原子面，原子错排呈轴对称；②分右旋和左旋螺型位错；③位错线与滑移矢量平行，一定是直线；④滑移面不唯一；⑤周围点阵只有切应变，没有正应变；⑥同样是线缺陷。

## 三、立方晶胞画两个晶向、两个晶面（10分）

应该是 (102)、(112)、(213)、[110]、[111]、[120] 和 [321]。

## 四、渗碳计算（15分）

含碳量为0.25%，渗层0.5mm处碳浓度为0.8%，渗碳气体浓度为1.2%，在927℃进行渗碳需10h，已知 Q=137.522 kJ/mol。问如果在870℃进行同样效果处理，需多长时间？（最后结果 t₂=19.9 h）

**解答**：D = D₀exp(-Q/RT)，渗碳时 x² = BDt（λ相同），则 t₂/t₁ = D₁/D₂ = exp[(Q/R)(1/T₁ - 1/T₂)]，Q→kJ/mol，R→8.314×10⁻³，T₁、T₂换算为K，得 t₂=19.9h。

## 五、影响金属及合金再结晶温度的因素和再结晶晶粒尺寸大小的因素？（20分）

**要点**：①变形程度的影响——冷变形程度增加，储存能越多，再结晶驱动力越大，再结晶温度越低；②原始晶粒尺寸——原始晶粒越细小，变形储能较高，再结晶温度较低；③微量溶质原子的影响等。

## 六、塑性变形后材料结构和性质的变化？（10分）

**要点**：塑性变形中，以畸变能的形式储存在形变材料内部的那部分外力所作的功，分为宏观残余应力、微观残余应力、点阵畸变；金属材料经塑性变形后的残余应力是不可避免的，它将对工件的变形、开裂和应力腐蚀产生影响和危害，故必须采取消除措施（如去应力退火处理）。

## 七、细晶强化的特点、机理和应用？（10分）

**参考答案**：细晶强化：通过获得细小晶粒使材料的强度硬度提高，获得良好韧性塑性。（强化机制：晶粒越细晶界越多，位错运动阻力越大，则强度越高；晶粒多，变形均匀，应力集中开裂机会少，表现为高塑性；晶界多裂纹不易扩散，可吸收较多能量，表现为高韧性。）（措施：变质退火）

## 八、溶质原子溶入固溶体后，造成固溶体晶格常数、力学性能、物理性质、化学性质的变化？（10分）

**要点**：①点阵常数的改变——由于溶质原子和溶剂原子半径不同，总会引起点阵畸变导致点阵常数变化。置换固溶体溶质原子周围点阵膨胀则点阵常数增大，收缩则减小；间隙固溶体点阵常数随溶质原子溶入增大；②产生固溶强化，固溶体强度和硬度升高；③物理和化学性能变化——随固溶度增加，点阵畸变增大，一般固溶体电阻率升高，电阻温度系数降低。

## 九、什么是形核率？影响因素是什么？比较均匀形核和异质形核不同点？（15分）

**参考答案**：形核率：在单位时间内形成的晶核数。控制因素：形核功因子和扩散几率因子。
差异：非均匀形核形核功小于均匀形核功，因而非均匀形核在约为0.02Tm的过冷度时，形核率达到最大值；另外非均匀形核率由低向高的过渡较为平缓；达到最大值后，结晶并未结束，形核率下降至凝固完毕。

## 十、铁碳相图大题（0.3%C，30分）

(1) 画出步冷曲线、凝固过程、组织示意图；（14分）
(2) 室温下相组成以及含量，组织组成以及含量；（10分）
(3) 跟成分0.7%的合金比较，强度和塑性；（3分）
(4) 渗碳表面向内部成分变化图。（3分）

**参考答案（组织组成 α+P）**：
w(α) = (0.77-0.3)/(0.77-0.0218)×100%，w(P) = (0.3-0.0218)/(0.77-0.0218)×100%
相组成 Fe₃C 和 α：
w(α) = (6.69-0.3)/(6.69-0.0218)×100%，w(Fe₃C) = (0.3-0.0218)/(6.69-0.0218)×100%
C%越高，强度、硬度越高，塑性越差。

---

# 2022 年真题（含详细解答）

## 一、名词解释

范德瓦耳斯力、空间点阵、中间相、加工硬化、再结晶退火

**参考答案**：
- **范德瓦耳斯力**：借助微弱的、瞬时的电偶极矩的感应作用，将原来具有稳定原子结构的原子或分子结合为一体的键合。
- **空间点阵**：指几何点在三维空间作周期性的规则排列所形成的三维阵列，是人为的对晶体结构的抽象。
- **中间相**：组成合金相的异类原子有固定的比例，所形成的固体晶体结构与所有组元均不同。且这种相成分落在相图中间位置。
- **加工硬化**：金属材料经冷变形加工后，强度（硬度）显著提高，而塑性很快下降的现象。
- **再结晶退火**：将冷变形加工后的工件加热到再结晶温度以上，保温一定时间后冷却，使工件发生再结晶，从而消除加工硬化的工艺。

## 二、简答题（8题）

### 1. 在面心立方晶胞当中画出 (110) 晶面，并写出该晶面上的三个不同的晶向并计算该晶面的配位数和致密度？

**答案**：(110)面面密度 = (1/2×2+1/2)/(√2a·a) = 2/(√2a²) = √2/a²
晶向 [001]：[110]：[111]
线密度：[110]为 √2/a；[111]为 √3/(3a)

### 2. 请作图分析弗兰克-里德（Frank-Read）源的位错增殖机制？

**答案要点**：
①刃型位错AB，两端被位错网结点钉住不能运动，沿b方向加切应力，使位错运动，由于AB固定，故位错线发生弯曲；
②滑移力总是和位错线垂直，即使位错发生弯曲，依旧受力沿法线方向向外扩展，两端沿AB发生回转；
③当两端弯曲线段相互靠近时互相抵消，形成位错环和一小段弯曲位错线；
④当外加应力作用，位错环继续扩张，同时环内弯曲位错在应力作用下被拉直，恢复原始状态，并重复以前的运动。

### 3. 渗碳计算（15分）

含碳量为0.25%，渗层0.5mm处碳浓度为0.8%，渗碳气体浓度为1.2%，在927℃进行渗碳需10h，已知 Q=137.522kJ/mol。问如果在870℃进行同样效果处理，需多长时间？
**答案**：D=D₀exp(-Q/RT)，x²=BDt（λ相同），t₂/t₁ = D₁/D₂ = exp[(Q/R)(1/T₁-1/T₂)]，得 t₂=19.9h。

### 4. 纯金属凝固，过冷液相中出现一个半径为 r 的球形晶胚（10分）

(1) 写出体系自由能变化的表达式，简述其含义；
**答案**：ΔG = ΔGv·(4/3)πr³ + σ·4πr²。液固转变自由能下降，形成新表面自由能增加。
(2) 画出自由能随晶胚半径 r 的变化曲线，标出临界晶核半径和形核功；
(3) 求出临界半径和形核功的表达式。
**答案**：由 dΔG/dr=0，得 rk = -2σ/ΔGv = 2σTm/(Lm·ΔT)；形核功 Gk = 16πσ³/[3(ΔGv)²] = 16πσ³Tm²/[3(LmΔT)²]。过冷度ΔT越大，临界晶核尺寸越小，临界形核功减少，形核几率增大。临界晶核表面积 Ak = 16πσ³/(ΔGv)²，Gk = (1/3)Ak。

### 5. 请详细阐述材料强化的主要方式及其机制？

**答案**：
- **加工硬化**：金属材料在再结晶温度以下塑性变形时强度和硬度升高，而塑性和韧性降低的现象。强化机制：金属在塑性变形时，晶粒发生滑移，出现位错的缠结，使晶粒拉长、破碎和纤维化，金属内部产生了残余应力。
- **细晶强化**：是由于晶粒减小，晶粒数量增多，尺寸减小，增大了位错连续滑移的阻力导致的强化；同时由于滑移分散，也使塑性增大。
- **弥散强化**：是由于细小弥散的第二相阻碍位错运动产生的强化。
- **第二相强化**：由于第二相的相对含量与基体处于同数量级时产生的强化机制。其强化程度取决于第二相的数量、尺寸、分布、形态等。
- **固溶强化**：固溶体材料随溶质含量提高其强度、硬度提高而塑性、韧性下降的现象。包括弹性交互作用、电交互作用和化学交互作用。

### 6. 请解释回复、再结晶、晶粒长大，并写出材料性能和组织在这三个阶段的变化。再结晶温度的影响因素？（10分）

**答案**：
- **回复**：是指新的无畸变晶粒出现之前所产生的亚结构和性能变化的阶段。在回复阶段，由于不发生大角度晶界的迁移，所以晶粒的形状和大小与变形态的相同，仍保持着纤维状或扁平状，从光学显微组织上几乎看不出变化。
- **再结晶**：是指出现无畸变的等轴新晶粒逐步取代变形晶粒的过程。在再结晶阶段，首先是在畸变度大的区域产生新的无畸变晶粒的核心，然后逐渐消耗周围的变形基体而长大，直到形变组织完全改组为新的、无畸变的细等轴晶粒为止。
- **晶粒长大**：是指再结晶结束之后晶粒的继续长大。在晶界表面能的驱动下，新晶粒互相吞食而长大，从而得到一个在该条件下较为稳定的尺寸。
- 性能变化：①强度与硬度：回复期硬度变化量约占总变化的1/5，再结晶期间硬度下降很快；②电阻：回复阶段电阻已呈明显下降趋势（点缺陷浓度明显减小）；③内应力：回复阶段大部或全部宏观内应力可消除，微观内应力只有通过再结晶才可全部消除；④亚晶粒尺寸：回复后期显著增大；⑤密度：回复阶段空位浓度减少密度部分回升，再结晶阶段急剧增高；⑥储存能释放：回复阶段释放较小，再结晶晶粒出现的温度对应储存能释放高峰。

### 7. 简述间隙固溶体和置换固溶体的结构特点，溶质原子溶入如何影响固溶体的点阵常数和力学性能？（10分）

**答案**：置换固溶体：溶质原子占据溶剂点阵的阵点；间隙固溶体：溶质原子分布于溶剂晶格间隙。
(1) 结构变化：存在点阵畸变，点阵常数变化，出现偏聚和有序化。
(2) 力学性能：产生固溶强化，硬度、强度提高，塑性下降。
(3) 物理性能：电阻率增加，电阻温度系数降低，磁性能也可能变化。

### 8. 现有缓慢冷却的含碳量百分数为0.3%的铁碳合金（20分）

(1) 画出该合金的冷却曲线；
(2) 画出该合金凝固过程中的组织示意图；
(3) 指出室温下的组织组成物和相组成物，并计算其相对质量分数；
(4) 与含碳量为0.6%的铁碳合金相比，分析该合金的力学性能特点（强度、硬度、塑性）；
(5) 如果对合金进行表面渗碳处理，指出可选取的渗碳温度范围，并简要设计渗碳温度时应该考虑的因素。

**参考答案**：
(2) 合金在1~2点间按匀晶转变结晶出δ固溶体。冷却至2点（1495℃），发生包晶反应：L₀.₅₃+δ₀.₀₉→γ₀.₁₇。由于合金的碳含量大于包晶点的成分（0.17%），所以包晶转变结束后还有剩余液相。在2~3点间，液相继续凝固成奥氏体，温度降至3点，合金全部由w(C)为0.30%的奥氏体组成。冷至4点时开始析出铁素体，温度达到5点（727℃）时，剩余奥氏体的w(C)达到0.77%，发生共析转变形成珠光体。5点以下，先共析铁素体中将析出三次渗碳体，数量很少可忽略。
(3) 组织组成 α+P：w(α)=(0.77-0.3)/(0.77-0.0218)×100%，w(P)=(0.3-0.0218)/(0.77-0.0218)×100%
相组成 α+Fe₃C：w(α)=(6.69-0.3)/(6.69-0.0218)×100%，w(Fe₃C)=(0.3-0.0218)/(6.69-0.0218)×100%
(4) 在亚共析钢范围内，C%越高，珠光体含量增加，强度、硬度越高；铁素体含量减少，塑性越差。
(5) 渗碳温度选在奥氏体温度内，因为奥氏体最大含碳量高为2.11%，且温度高扩散越快，更容易渗碳的进行。对于含碳量为0.3%的亚共析钢，温度不可过高以免氧化和脱碳，选在950℃范围左右较为合适。

---

# 2023 年真题（含标准答案）

## 一、名词解释（每题2分，共10分）

1. 中间相
2. 氢键
3. 扩展位错
4. 非共格相界
5. 形变织构

**参考答案**：
1. **中间相**：两组元A和B组成合金时，除了形成以A为基的固溶体外，还可能形成晶体结构与A、B两组元均不相同的新相，由于它们在二元相图上的位置总是位于中间，故通常把这些相称为中间相。
2. **氢键**：由H原子同时与两个电负性很大而原子半径较小的原子相结合而产生的具有比一般次价键大的键力。
3. **扩展位错**：两个不全位错中间夹一堆垛层错的位错组态。
4. **非共格相界**：两个不同的相之间的界面叫相界。固体中的相界可分为共格、半共格与非共格三种。当两相完全不匹配时，其界面为非共格相界。
5. **形变织构**：多晶体材料在变形的过程中，其各个晶粒在变形的同时还发生晶体的转动，在经历了较大的单向变形后，往往可以看到多晶体材料由于形变而形成的各个晶粒只具有择优取向的组织，这种织构称为形变织构。

## 二、画图题（每题10分，共20分）

1. 画出下列晶向指数和晶面指数：（211）、（113）、[310]、[021]。
2. 根据题目要求作答：(1) 给出的图中，哪张图中的是割阶，哪张图中的是扭折？(2) 分别画出相应的割阶和扭折。

**参考答案**：割阶：位错交割形成的曲折线段的滑移面和原位错的滑移面不平行（垂直）。扭折：位错交割形成的曲折线段的滑移面和原位错的滑移面平行。左图是割阶，右图是扭折。

## 三、简答题（每题10分，共60分）

1. 试说明合金的定义、分类、结构特点，以及影响合金相结构的因素。
2. (1) 形核率的定义是什么？(2) 影响非均匀形核形核率的因素有哪些？
3. 试说明双交滑移 FR 模型增殖。
4. 根据低碳钢应力-应变曲线，说明各个点的含义，以及解释上下屈服点及屈服平台的含义。
5. 请用位错理论模型解释细晶强化现象。
6. (1) 请说明 fcc、bcc 和 hcp 堆积方式的异同。(2) 用面心立方堆积结构解释弗兰克尔和肖特基不全位错。

**参考答案要点**：
1. 合金相结构：指一种金属与另外一种金属或者非金属经过熔化、混合、冷却凝固后得到的具有金属性质的固体产物。分类：固溶体（按溶质原子位置分为置换固溶体和间隙固溶体，按溶质原子相对分布分为有序和无序固溶体）；中间相（正常价化合物、电子化合物、超结构）。影响固溶度的因素：晶体结构越相似固溶度越大；原子尺寸差越小固溶度越大；电负性相差越小固溶度越大；温度越高固溶度越大。
2. 形核率：单位体积的液相中，在单位时间内所形成的晶核数目。非均匀形核率影响因素：①过冷度越大形核率越高；②外来物质表面结构；③外来物质表面形貌，表面下凹有利于形核。
3. 位错增殖机制有三种：弗兰克-瑞德位错增殖机制、双交滑移增殖机制、攀移增殖机制。位错滑移时因局域切应力变化而改变滑移面，又因局域切应力减弱而回到原滑移面而发生的双交滑移，在双交滑移发生由次滑移面至主滑移面转化时，出现相对固定两点，就开始以弗兰克-瑞德增殖。
4. 低碳钢典型应力应变曲线与一般拉伸曲线不同，出现了明显的屈服点。当拉伸试样开始屈服时，应力随即突然下降，并在应力基本恒定情况下继续发生屈服伸长，所以拉伸曲线出现应力平台区。开始屈服与下降时所对应的应力值分别为上、下屈服点。当应力达到上屈服点时，首先在试样的应力集中处开始塑性变形，并在试样表面产生一个与拉伸轴约成45°交角的变形带——吕德斯带，与此同时应力降到下屈服点。随后这种变形带沿试样长度方向不断形成与扩展，产生拉伸曲线平台的屈服伸长。
5. 细晶强化的关键在于晶界对位错滑移的阻滞效应。位错在多晶体中运动时，由于晶界两侧晶粒的取向不同，加之这里杂质原子较多，也增加了晶界附近的滑移阻力，因而一侧晶粒中的滑移带不能直接进入第二个晶粒，而且要满足晶界上形变的协调性，需要多个滑移系统同时动作，同样导致位错不易穿过晶界，而是塞积在晶界处，引起了强度的增高。晶粒越细小晶界越多，位错被阻滞的地方也就越多，强度越高。
6. (1) FCC/BCC/HCP 对比表：

| 结构特征 | FCC(A1) | BCC(A2) | HCP(A3) |
|---------|---------|---------|---------|
| 点阵常数 | a | a | a, c (c/a=1.633) |
| 原子半径R | √2a/4 | √3a/4 | a/2 |
| 晶胞内原子数 | 4 | 2 | 6 |
| 配位数 | 12 | 8 | 12(6+6) |
| 致密度 | 0.74 | 0.68 | 0.74 |
| 四面体间隙 | 8个(0.225R) | 12个(0.291R) | 12个(0.225R) |
| 八面体间隙 | 4个(0.414R) | 6个(0.154R) | 6个(0.414R) |

(2) 肖特基缺陷：晶体的结构基元先从正常的结点位置上移到晶体的表面，而正常位置上出现空位。弗兰克尔缺陷：晶体结构中的结构基元从正常的结点位置上移动到晶体的间隙位置上，而正常的位置上出现空位。

## 四、计算题（每题15分，共30分）

1. 含碳量为 0.25%，渗层 0.5mm 处碳浓度为 0.8%，渗碳气体浓度为 1.2%，在 927℃ 进行渗碳需要 10h，已知 Q=137.522 KJ/mol。问：如果在 870℃ 进行同样效果处理，需要多长时间？

**参考答案**：(wc-w(x,t))/(ws-w0) = erf(x/(2√Dt))。因为原始渗碳氛围、一定深度渗碳的浓度、物体表面的碳浓度都是一样的，故误差函数的值一样。又因为渗碳深度也一样，故 D₉₂₇·t₉₂₇ = D₈₇₀·t₈₇₀。又 D=D₀exp(-Q/RT)，所以 t₂/t₁ = D₁/D₂ = exp[(Q/R)(1/T₁-1/T₂)]。注意温度换算+273.15K，将 t₁=10h 代入得 t₂=19.9h。

2. 请计算 70MPa 所加在 [001] 方向在 (111)[10̄1] 和 (111)[1̄10] 的分切应力。

**参考答案**：以 (111)[10̄1] 为例：cosλ = 1/(√1×√3) = √3/3，cosφ = |-1/√2| = √2/2，τ = σ·cosλ·cosφ = 70×√3/3×√2/2 ≈ 28.6 MPa。另一个方向同理计算。

## 五、综合题（每题15分，共30分）

1. 下图是 Pb-Sn 二元相图。(1) 说明该相图类型；(2) 画出30%Pb组织转变示意图；(3) 说明30%Pb室温组织组成物并计算其含量。

**参考答案**：(1) 包含匀晶、共晶反应的相图。(3) 共晶组织% = (30-19.2)/(61.9-19.2) = 10.8/42.7 ≈ 0.25，α% = 1-共晶组织% = 0.75。

2. 某位错环如下图所示（AB//CD，b//AC）：(1) 说明该位错环的位错类型；(2) 说明位错滑移力的方向；(3) 位错环滑移出晶体会出现什么现象？

**参考答案**：(1) AB为刃型位错，CD为螺型位错，其余为混合位错。(2) 位错各段的受力大小 F=τb，方向垂直于位错线方向（向外），位错位于位错环所在平面指向未滑移区。(3) 晶体表面沿着柏氏矢量出现一个宽度为一个柏氏矢量的台阶。

---

# 2024 年真题

## 一、选择题

1. 多数金属以金属键结合，其基本特点是（ ）A. 电子共有化 B. 正负离子交替排列 C. 共用电子对
2. 过冷度更大的液相中，固液界面以（ ）生长 A. 平面 B. 胞状晶 C. 树枝晶
3. （缺失）
4. 在面心立方结构中，位错 (a/2[10̄1]) 和位错 (a/2[011]) 发生位错反应后生成的新位错是（ ）A. (a/3[11̄1]) B. (a/6[112]) C. (a/2[110])
5. 冷加工变形的金属材料再结晶结束后，晶粒长大的驱动力是（ ）A. 界面能的降低 B. 变形储存能的释放 C. 弹性应变能的降低

## 二、简答与计算题

### 1. 对面心立方结构的铜拉伸实验（20分）

(1) 画出 (111) 晶面，分析可能滑动的位错方向并写出其滑移系（10分）
(2) 沿 [001] 方向拉伸，可能滑动的滑移系（5分）
(3) 画出 (111)[011] 的刃型位错线和螺型位错线，并写出其晶向指数（5分）

### 2. 画出 Fe-Fe₃C 相图，并对含碳量为 0.3% 的铁碳合金进行分析（20分）

(1) 写出其室温组成相，并计算其含量（5分）
(2) 哪些组织组成物构成？计算其相对含量，画出组织示意图（5分）
(3) 室温下，该合金经过较大塑性变形后，分析其组织性能的变化（5分）
(4) 变形后再结晶处理，再结晶退火温度如何确定？有哪些影响再结晶温度的因素？（5分）

---

# 2025 年真题（含答案解析）

## 一、选择题（每题2分，共20分）

1. γ-铁属于那种结构？A. 面心立方 B. 体心立方 C. 简单立方
2. 同时具有方向性和饱和性的是（共价键）
3. 置换型固溶合金中溶质原子的扩散机制是（空位）机制
4. 能交滑移的必然是（螺型位错）
5. 冷变形后的金属，在回复阶段可以消除（微观内应力）
6. 回复阶段（宏观内应力）彻底消失？——注意：回复阶段消除的是微观内应力，宏观应力需再结晶消除
7. 铸铁凝固时，结晶潜热通过液相散失的组织形态为（树枝状）
8. 三元相图的垂直截面可以（分析相变化规律，但不能计算含量）
9. 不易产生位错交滑移的晶体结构为（密排六方结构）
10. 简单体心立方的致密度（52%）

**答案解析**：
1. **A**：γ-Fe具有面心立方(FCC)结构。
2. **B**：共价晶体通过共用电子对结合，具有饱和性和方向性。
3. **C**：置换型原子主要通过空位机制进行扩散。
4. **A**：螺型位错的滑移面不唯一，易于交滑移。
5. **A**：回复阶段主要消除微观内应力，宏观应力需再结晶消除。
6. 回复阶段消除微观内应力。
7. **树枝状**：当结晶潜热主要通过液相散失时，固液界面前沿存在较大的过冷度，晶体以树枝状方式向液相中生长。柱状组织：结晶潜热主要通过固相散失时形成。等轴状组织：液相中存在大量形核核心时形成。
8. **B**：垂直截面图用于分析特定成分的相变规律，但不能计算含量。
9. **A**：HCP结构滑移系少，不易交滑移。
10. **C**：简单立方结构致密度 π/6 ≈ 0.52。

## 二、简答与计算题

### 1. 立方晶系晶向晶面与晶带轴（10分）

画出晶向(101)、(1̄10)晶面(112)、(11̄0)，并画出它们的晶带轴，标明指数。

**答案**：已知晶面 (112) 和 (1̄10)，晶带轴指数为：u:v:w = |1 2; -1 0| : |2 1; 0 1| : |1 1; 1 -1| = 2:2:-2 = [11̄1]。答案：晶带轴指数为 [11̄1]。

### 2. 再结晶驱动力与形核机制（10分）

简述再结晶的驱动力和成核机制，金属铸件能否通过再结晶退火细化晶粒？解释说明。

**答案**：驱动力：冷变形后未被释放的储存能（约占总储能90%）。形核机制：小变形（&lt;20%）：晶界弓出形核；大变形：亚晶合并机制、亚晶迁移机制。金属铸件能否细化晶粒：不能。原因：铸件未经过塑性变形，无储存能作为再结晶驱动力。

### 3. 金属间化合物的分类与结构特点（10分）

陈述金属化合物的分类及结构特征，并分别举一个典型的例子。

**答案**：分类：正常价化合物、电子化合物、原子尺寸因素化合物（如间隙相、拓扑密堆相）、超结构。结构特点：结合键为金属键混合离子键/共价键，具有金属性；成分可用分子式表示，但不一定符合化合价规律（如CuZn）；通常高硬度、高熔点，作为强化相。举例：正常价化合物 Mg₂Si（符合原子价规则）；电子化合物 CuZn（β相，电子浓度21/14，BCC结构）。

### 4. 扩散因素与渗碳条件（10分）

扩散的影响因素有哪些？铸铁渗碳为什么只能出现在奥氏体中？如果出现在铁素体中会发生什么？

**答案**：影响扩散的因素：(1)温度：温度越高扩散越快；(2)固溶体类型：间隙型扩散快于置换型；(3)晶体结构：非密堆结构扩散快，各向异性晶体方向差异大。渗碳需在奥氏体中进行的原因：奥氏体（FCC）为密排结构，间隙碳溶解度大（最高2.11%），浓度梯度大，扩散效率高。铁素体中渗碳结果：铁素体（BCC）碳溶解度极低（约0.02%），渗碳后碳原子饱和析出Fe₃C，表面形成脆性薄层，无法实现深层强化。

### 5. 位错滑移特点（15分）

简述滑移是什么，并写出不同位错的滑移特点。

**答案**：滑移定义：位错在外加切应力下沿滑移面逐步移动的过程。
- 刃型位错特点：有额外半原子面，位错线⊥柏氏矢量；滑移面唯一，位错线可为曲线；周围点阵存在正应变和切应变。
- 螺型位错特点：无半原子面，位错线∥柏氏矢量；滑移面不唯一，易交滑移；周围点阵仅有切应变，无正应变。
- 混合位错：兼具两者特性，可分解为刃型与螺型分量。

### 6. Fe-Fe₃C 相图分析（20分）

铁碳相图中含量为 0.14 与 1.4 的合金：(1) 分别分析出它们的平衡凝固状态并画出冷却曲线图与组织示意图；(2) 指出它们室温下的组织组成物与相组成物，并计算其相对含量；(3) 根据两种合金的微观组织结构，分析它们的力学性能差异（强度、硬度等）；如果需要在室温下让材料出现大量奥氏体，该怎么办？

**答案**：
- 冷却过程与组织：0.14%C合金：L → L+δ → δ → γ → γ+α → α+Fe₃C（室温组织：铁素体+少量珠光体）。1.4%合金：L → L+γ → γ → γ+Fe₃CⅡ → P+Fe₃CⅡ（室温组织：珠光体+网状渗碳体）。
- 室温相组成物计算（杠杆定律）：0.14%C：铁素体（≈98%）、Fe₃C（≈2%）；1.4%C：铁素体（≈82%）、Fe₃C（≈18%）。
- 力学性能与奥氏体保留：0.14%合金塑性好、强度低；1.4%合金硬度高、脆性大。保留奥氏体方法：快速冷却（淬火）至室温，抑制γ→α转变。原因：奥氏体为亚稳相，需避免扩散型相变。

### 7. 均匀形核 vs 非均匀形核（15分）

描述均匀形核和非均匀形核的异同，并说明为什么非均匀形核比均匀形核更容易。

**答案**：
- 相同点：(1) 驱动力均为体积自由能降低，阻力为表面能增加；(2) 均需能量起伏和结构起伏；(3) 临界晶核半径相同。
- 不同点：均匀形核在母相中均匀生成；非均匀形核依附于杂质或表面异质形核。非均匀形核所需过冷度小（约0.02Tm），形核功更小。
- 非均匀形核更易原因：(1) 过冷度要求低；(2) 实际材料总存在杂质/缺陷；(3) 基底可抵消部分界面能。

### 8. 金属四大强化机制（15分）

例举四种强化方式，描述其机制与应用。

**答案**：
- 固溶强化：机制——溶质原子造成点阵畸变，与位错交互作用（柯氏气团等）阻碍滑移；应用——合金化（如钢中加入Mn、Si）。
- 加工硬化：机制——变形位错密度增加，交割缠结阻碍运动；应用——冷加工（冷轧、拉拔）。
- 细晶强化：机制——晶界增多阻碍位错，塑性变形更均匀；应用——控制轧制、添加晶界钉扎元素。
- 第二相强化：机制——第二相粒子阻碍位错运动（可变形/不可变形微粒）；应用——时效处理、粉末冶金。

### 9. 晶体结构计算（15分）

bcc 中晶向 (100)(110)(111) 与晶面 (100)(110)(111)：(1) 计算晶向的密度并指出密排方向；(2) 计算晶面的密度和晶面间距，并指出晶面间距最小的晶面；(3) 在 bcc 晶胞中画出它的滑移系。

**答案**：
- 原子密度计算：[100]：密度=1/a；[110]：密度=√2/a（密排方向）；[111]：密度=1/√3a。
- 晶面原子密度与面间距：(100)：密度=2/a²，面间距=a/2；(110)：密度=2/√2a²，面间距=a/(2√2)；(111)：密度=2/√3a²，面间距=a/√3（最大面间距）。
- 滑移面：(110)晶面族（bcc密排面，滑移系为(110)&lt;111&gt;）。

### 10. 超结构与拓扑密堆相（其他知识点）

- **超结构（有序固溶体）**：成分接近AB或AB₃的无序固溶体，缓冷至临界温度以下形成长程有序结构（如Cu₃Au、Fe₃Al），X射线衍射出现超结构线。
- **拓扑密堆相（TCP相）**：由大小原子配合构成的高配位数（12-16）复杂结构，如拉弗斯相、σ相，特点为四面体间隙堆垛。

---

## 附录：历年真题考点分布统计

| 考点 | 出现年份 | 频次 |
|------|---------|:----:|
| Fe-Fe₃C相图作图+杠杆定律计算 | 2007-2025几乎年年考 | ★★★★★ |
| 渗碳时间计算（927℃/870℃，Q=137.522kJ/mol） | 2013、2017、2021、2022、2023 | ★★★★★ |
| 晶面晶向指数作图 | 2008-2025几乎年年考 | ★★★★★ |
| 位错理论（Frank-Read源/位错反应/刃螺位错） | 2007-2025 | ★★★★★ |
| 强化机制（固溶/细晶/加工硬化/第二相） | 2008-2025 | ★★★★★ |
| 均匀形核vs非均匀形核 | 2007、2011、2012、2017、2021、2023、2025 | ★★★★ |
| 扩散影响因素/菲克定律 | 2008-2025 | ★★★★ |
| 回复-再结晶-晶粒长大 | 2007-2025 | ★★★★ |
| 滑移系/塑性变形 | 2008-2025 | ★★★★ |
| 固溶体分类与固溶度影响因素 | 2007-2025 | ★★★★ |
| 扩散激活能计算 | 2014、2016 | ★★★ |
| 低碳钢应力-应变曲线 | 2018、2023 | ★★★ |
| 铸锭三晶区 | 2015、2018、2019 | ★★★ |
| 三元相图 | 2011、2019、2025 | ★★ |
| 分切应力计算（Schmid定律） | 2016、2023、2025 | ★★★ |

---

*整理自知识库真题资料：打印版70张合集、2007-2013合集、2014-2025各年度真题及参考答案文件*
*注：部分年份为回忆版真题，个别题目存在缺失或OCR识别误差，仅供参考。*
